Repository: minjunkwak1/obsidian_flowershow

File: content/Minjun_Kwak/지난 연구/CNT-gr-CF/sample 측정 계획/기기별 분석 내용/기기별 분석 내용.md
[[CNT-gr-CF/5번째 세미나|5번째 세미나]]

1. Sputter 두께 분석
    1. TEM
    2. STEM
        1. HAADF
        2. SAED?
        3. sampling
            1. 레진 함침 후 polishing, ion milling 과정 필요 → 전화해서 확인
2. 표면 및 내부 구조 분석
    1. RAMAN
        1. 조건
            1. LASER 침투 깊이 1-2nm 정도이며, 의뢰 맡긴 케이스는 1nm
            2. LASER power 5.0mW
            3. exposure time 0.1sec (10 Hz)
            4. # of scans 1000
            5. 532nm 파장 사용
        2. 자료 구성
            1. raw data
            2. peak 분석
            3. id ig plot
    2. XRD
        1. 사용 파장 Cu, 0.15406 nm
        2. 반치폭
            1. TC-35: 5.14566
            2. T700: 4.78445
            3. T1000: 4.36106
        3. 2theta
            1. 25.36
            2. 25.52
            3. 25.4
        4. d002
            
    3. ~~SAXS~~
3. 파단 단면 분석?
    1. imageJ 사용해서 roughness 정량화
        1. roughness 영향은 단면으로 확인해야 정확할 듯 함
4. SEM 면적 imageJ

  

  

  

  

## 결과 분석

1. 결정 구조 분석
    1. 결정화도와 결정 크기는 T1000으로 갈 수록 증가
    2. 김경주 박사님 논문에서 지적한 강화 메커니즘은 3가지
        1. CVD 중 groove repair
            1. nanoparticle이 partially CF 안쪽에서 생성되기 때문에 CNT가 자라면서 restore
            2. SAED (selected area electron diffraction) data로 보여줌. raw fiber(desized)와 CNT-gr-CF에 SAED를 찍었을 때 raw fiber에 비해 relaxed and widely oriented.  
                → annealing과 CVD 시의 열 처리와 관련된 것으로 분석.  
                그러나 diffraction ring의 경우 CNT-gr-CF에서 더 sharp 형태  
                → annealing과 CVD가 carbon crystal quality 향상시킴  
                이를 토대로 gaussian 피팅 후 셰러 방정식으로 crystal size 분석 결과 Lc 및 La 증가  
                  
                
                ![[Untitled 52.png|Untitled 52.png]]
                
        2. crack path 길이 증가
        
2. 표면 roughness분석
    1. imageJ
3. catalyst thickness 분석
    
    1. TEM
    2. annealing 시 nanoparticle 형성 형태로 간접 확인
    3. microtome 이후 단면 EDS 확인  
          
        
    
    ![[Untitled 1 20.png|Untitled 1 20.png]]
    
    [https://www.oxinst.com/blogs/how-should-i-acquire-high-res-eds-maps](https://www.oxinst.com/blogs/how-should-i-acquire-high-res-eds-maps)
    

### CF간 차이점

결정화도, 결정 크기, 표면 형태에서 차이

결정 크기에 의한 영향을 분석하려면, 결정 크기 변화를 알기 위해 CNT 성장 후 결정 크기 측정이 필요하다. grain의 성장 효과가 작은 grain일 수록 크다면 TC35에서 더 큰 강화 효과

CNT를 성장시킨 경우 라만과 XRD모두 표면의 영향이 지대하므로 제대로된 검사가 어려움

CNT를 제거한다고 해도 남은 부분이 영향을 주거나, 분리 과정에서 deformation발생 가능성 → 라만은 groove의 영향을 받나?

CNT의 데이터가 CF의 데이터와 분리가 가능하다면? 이건 용이형이나 성준이형한테 한번 물어보자

30분간의 열처리 with carbon source → 50nm 가량의 new and dense graphitic layer 형성

현재까지 발견한 TC-35에서 두드러지는 차이점은 roughness 및 단면 형태

TC-35에서 두드러지게 나타나는 표면 groove를 CNT성장이 메꿀 수 있다면, 더 큰 강화효과를 보일 것으로 예상됨 / 혹은 더 큰 표면적에 의한 효과

근데 이걸 어떻게 확인?

일단, groove의 scale과 nanoparticle의 size를 비교했을 때 groove가 메꿔질 만한 수준이 되는지

→ T300 spt sample annealing 이후 SEM 촬영

TC-35에 대해 catalyst 없이 750도에서 carbon source와 함께 CVD 진행 시 표면 형태 분석 및

  

  

추가적으로 core-shell 구조가 나타날 것으로 예상

core에서부터 방사 방향으로 strength가 다르다면 표면 강화 메커니즘에 의한 효과에 차이가 있을 수 있으므로 이에대한 분석이 필요함.
